Repository: Jayson-Bai/kuka-slicer

# KUKA Surface Slicer

Python tooling for converting STL geometry into the external source NPZ format
expected by `external_npz_preprocessor.source_npz.load_source_npz()`.

## Two-package workspace

The repository now keeps two independently installable packages in one
workspace:

- The root `kuka-slicer` package owns STL slicing and writes
  `external_layer_paths_v1` source NPZ files.
- `packages/offline_path_planner` owns GCode/source-NPZ preprocessing and
  writes the existing system NPZ consumed by the upper computer.

They share no production imports. Their integration boundary is a source NPZ
file on disk, so installing or running either package does not activate the
other. See [`packages/README.md`](packages/README.md) for the boundary and
[`packages/offline_path_planner/README.md`](packages/offline_path_planner/README.md)
for standalone planner commands.

## CLI

```powershell
python -m kuka_slicer slice input.stl output.npz
```

Default process parameters are:

| Material | Layer height | Line width |
| --- | ---: | ---: |
| Resin `R` | `0.5 mm` | `2.0 mm` |
| Fiber `F` | `0.1 mm` | `1.0 mm` |

Resin infill uses a `10%` CLI/API run-overlap default, while the web UI defaults
the run overlap to `0%`. `--line-width` remains the nominal
process width written to NPZ metadata; it does not have to equal the bead width
measured after the nozzle presses the resin flat. The separate
`--planning-line-width` value is used only by the Prusa resin planner for path
spacing, overlap, and deposited-width safety checks. For example, a measured
flattened width of `2.2 mm` and `10%` overlap gives a requested centerline pitch
of `2.2 * (1 - 0.10) = 1.98 mm`, so the intended physical contact width is
`0.22 mm` between adjacent infill runs. The contour-to-infill seam has its own
independent overlap control, defaulting to `2%` based on the measured planning
width. Set `--infill-overlap 0` to remove intentional overlap between infill
runs without changing `--contour-infill-overlap`. Explicit
measured-width planning adds only a conservative
numerical safety margin (`16 * geometry_tolerance`; `0.008 mm` with the normal
UI tolerance), so this example is generated at `1.988 mm`. A final guard keeps
non-local infill runs, independent endcaps, and opposing sides of closed rings
on the conservative side of the semantic `1.98 mm` limit after continuity planning; the
innermost-perimeter seam is checked against its separately configured contract.
Local continuous turns and point-only continuation splits are topology, not a
second parallel hatch, and are excluded from the percentage-overlap contract.

The web UI defaults the measured flattened/planning width to `2.3 mm`. The CLI
keeps backward compatibility: when
`--planning-line-width` is omitted, it falls back to the nominal
`--line-width`. Changing the planning width changes only centerline geometry
and its physical-width validation. This path-only NPZ format has no extrusion
multiplier, volumetric-flow, or per-segment flow field, and the nominal
`slicing.line_width` metadata remains unchanged. Existing perimeter centerlines
also continue to use the nominal line width because their printed result was
already validated; metadata records the infill-run spacing and the independently
configured contour-to-infill seam spacing separately.

Useful options:

```powershell
python -m kuka_slicer slice input.stl output.npz `
  --layer-height 0.5 `
  --first-layer-height 0.3 `
  --line-width 2.0 `
  --planning-line-width 2.2 `
  --build-axis y `
  --infill-pattern zigzag_horizontal `
  --infill-density 100 `
  --infill-overlap 10 `
  --contour-infill-overlap 2 `
  --perimeter-count 2 `
  --z-min 0.2 `
  --z-max 10.0 `
  --material R `
  --curve sinusoidal `
  --curve-amplitude 0.2 `
  --curve-period 40.0
```

The default slicing kernel is the in-repository `legacy` path-only kernel. It
can also be selected explicitly for reproducible comparisons:

```powershell
python -m kuka_slicer slice input.stl output.npz --slicing-kernel legacy
```

An experimental PySLM adapter can be selected from the CLI:

```powershell
python -m kuka_slicer slice input.stl output.npz --slicing-kernel pyslm
```

Install the optional dependency set first:

```powershell
python -m pip install ".[pyslm]"
```

The PySLM adapter keeps the same `ExternalSourceJob` and NPZ handoff contract.
The four fixed-direction Zigzag choices use the project bead-aware planner for
their continuous infill. Triangle and concentric fill remain available in the
Prusa kernel; the UI disables them when PySLM is selected because PySLM does
not provide equivalent project-owned implementations.

The shared infill-pattern selector remains visible for both kernels; the UI
disables patterns unsupported by PySLM. The PySLM hatcher strategy selects its
native scan organization (`Hatcher`, `StripeHatcher`, or an island strategy).
Stripe/island width, overlap, and offset use scale-aware defaults; for the

File: docs/bending_reference_defaults_20260929.md
# 第一章结构三点弯曲基准（2026-09-29）

## 已落实的设计器默认值

150 × 60 mm；最终目标厚度 8 mm；孔洞六边形边长 a=10 mm；A=1.5 mm；nx=2.5；ny=0.5；中心正峰参数化；第 3 个树脂物理层首次出现曲率，向中面对称自动过渡。这里的中心正峰指内部完整曲率场，不意味着实际平整顶面呈正弦起伏。

连续路径采用显式 `lattice.continuous_course_phase=bending_zigzag_midline`。对于固定 2 mm 道宽，X 周期 Px=3a+4/√3=32.309401077 mm，母板 X 相位平移 −Px/4=−8.077350269 mm，再裁剪。平面和曲面导出使用同一投影相位；旧 JSON 缺少该字段时仍使用原居中相位，不隐式迁移。

夹具跨度 S=3Px=96.928203230 mm，加载线 x=75 mm，支承线 x=26.535898385、123.464101615 mm，三条线均沿 Y。夹具跨度保存于 `part.bending_fixture`，不改变路径；蜂窝相位会改变路径。跨度可以手动调整，“匹配当前蜂窝 3Px”按钮按当前 a 重新计算，不会在修改 a 时悄悄移动夹具。

## 机械意义与适用边界

这是固定离散蜂窝接触相位的结构级三点弯曲对比，不是标准均质材料弯曲试样，也不是证明该相位力学最优。对称支承与中心加载仍能形成全局弯矩和剪力；理想简支、小变形条件下最大弯矩为 FS/4。加载线穿过母板斜边中点；两条边界斜边经裁剪后，接触点不再是剩余短段的中点。

程序核对：三条标线与六段内部连续路径的交点 Y 坐标均为 3.349365、14.009619、24.669873、35.330127、45.990381、56.650635 mm。没有把两个外轮廓交点算进这六个点。真实有限线宽、压头接触带、外轮廓分担以及局部失稳仍需试验核实。沿 Y 的直辊不会沿整条蜂窝折线连续接触。

S/8=12.12；这一跨厚比不保证剪切可忽略。约 8 mm 是降低厚度与避免过少曲率过渡层之间的工程折中，不是参数优化结论。约 7 mm 会进一步压缩 A=1.5 mm 的过渡空间，约 10 mm 则降低跨厚比并增加用料。150 mm 长度留下每端约 26.54 mm 悬伸，60 mm 宽度保留对称的多个蜂窝接触区，暂不改变。辊有效长度必须覆盖试件宽度，三辊平行；统一辊径、方向、定位方法和加载速率，并记录局部压溃与整体弯曲的先后。暂不额外增加相位筛选打印件。

对当前共形加纤物理层栈，按相邻树脂中心 Z 差减去 A×相邻 α 差的绝对值计算整个曲面域的保守竖直间距下界：高度输入 7 mm 时约 0.0844 mm；输入 8 mm 时约 0.1560 mm。前者甚至低于 0.1 mm 的纤维界面增量，因此不优先选择 7 mm。该下界是几何检查，不是挤出道厚度、喷嘴净空或可制造性认证。

官方依据仅支持方法边界，不能当作本试件合规认证：

- [ASTM D790-17 官方说明](https://store.astm.org/d0790-17.html)：各向异性和较低跨厚比的剪切变形影响表观模量；均质梁公式有适用条件。
- [ASTM C393/C393M-20 官方说明](https://store.astm.org/c0393_c0393m-20.html)：蜂窝夹层弯曲需报告芯格尺寸、对中和加载方式；集中载荷可能导致难以解释的局部响应。该标准适用夹层，不能直接认定本无蒙皮格栅符合它。

## 最终目标厚度规则（同日按用户明确要求修正）

输入值定义为最终期望厚度，不是先铺满的树脂厚度，更不是顶层路径中心 Z。平面与曲面均执行同一目标语义：

- 无纤维：选择使 |N×树脂层高−目标厚度| 最小的完整树脂层数，不添加薄的末层。
- 有纤维：保留各几何对应的界面选择规则；对候选树脂层数重新计算纤维界面数，选择使 |N×树脂层高＋M×纤维层高−目标厚度| 最小的有效层栈。
- 等距时选较薄层栈；无法容纳有效纤维铺层时明确报错。
- 纤维抬高在路径生成前统一预算，平面加纤不再生成完整目标厚度的树脂后额外叠高。既有树脂/纤维挤出量策略保持不变。
- 旧 JSON 的 `fiber_aware_resin_only_height_plan` 不再覆盖 `part.final_height_mm`。新导出中的 `target_height_reference_plan` 仅作参考，主界面始终按当前工艺层高重新规划。

按树脂层高 0.5 mm、纤维层高 0.1 mm 和当前基准的界面规则，输入 8 mm：

| 组别 | 树脂层数 | 纤维界面数 | 计划外包厚度 | 厚度误差 |
|---|---:|---:|---:|---:|
| 平面无纤维 | 16 | 0 | 8.0 mm | 0 |
| 曲面无纤维 | 16 | 0 | 8.0 mm | 0 |
| 平面加纤 | 14 | 12 | 8.2 mm | +0.2 mm |
| 曲面加纤 | 14 | 12 | 8.2 mm | +0.2 mm |

这是“相同目标、最近完整层栈”，不是保证严格等厚。两类试件仍有 0.2 mm 的计划差异，实际试验应逐件测厚并报告。更改工艺层高或曲率起始层后，纤维界面数及最近厚度会重新计算。

## 验证

新增测试直接执行浏览器的连续路径函数，与 Python 输出逐条对比；核对三条接触线、平面/曲面投影一致、旧 JSON 相位兼容以及跨度不改变路径。设计器保存状态、初始值和复位值均设置新基准；修改前的用户状态另存了备份。没有改动现有打印工艺参数或上位机仓库。

File: docs/graded_curvature_honeycomb_workflow.md
# 渐变曲率蜂窝曲面打印工作流

## 1. 目的与最终形态

本文档定义当前项目从平面蜂窝 STL 到渐变双正弦曲面沉积的完整方案。

目标不是在一个已经成型的曲面上再覆盖蜂窝，而是让蜂窝结构本身从平面逐步过渡到曲面：

```text
平面蜂窝底部
    ↓
轻微曲率
    ↓
中等曲率
    ↓
接近最终曲率
    ↓
完整双正弦曲面蜂窝
```

最终几何约定：

- STL 决定 XY 投影边界、蜂窝路径拓扑和孔洞布局；
- 曲面参数决定各沉积层的 Z 高度，不由 STL 顶部原始 Z 形状直接决定；
- 蜂窝拓扑在所有沉积层中保持一致，不能随着曲面发生 XY 拉伸、剪切或错位；
- 曲率只通过 Z 方向渐变实现；
- 顶部仍然保留开放的蜂窝孔洞，不生成连续实心顶盖；
- 外轮廓采用连续闭合的边界路径，侧面不能出现内部蜂窝孔洞投影、悬空边或架空层；
- 边界不强制裁成严格矩形，可以沿完整六边形单元的边和角自然收边；
- 相邻沉积层必须直接接触或轻微搭接，不能出现层间空隙。

这里的“曲面”是蜂窝壁上缘形成的曲面包络，而不是一张覆盖蜂窝孔洞的连续薄膜。

## 2. 当前切片器基线

当前仓库的主要数据流是：

```text
STL / 外部路径输入
        ↓
切片内核（Prusa、legacy 或 PySLM）
        ↓
ExternalSourceJob
        ↓
external_layer_paths_v1 NPZ
        ↓
下游 Core：平滑、采样、动作处理、机器人输出
```

当前代码状态需要明确记录：

1. `SliceConfig` 已有 `curve_mode`、`curve_amplitude` 和 `curve_period` 参数。
2. legacy 路径已经存在单轴正弦 Z 投影逻辑，但它不是最终需要的双正弦曲面方案。
3. 当前 `kuka_slicer/prusa_backend.py` 明确拒绝非平面模式：Prusa 后端目前只接受 `curve_mode="flat"`。
4. Prusa 原生桥负责 STL 切片、轮廓、填充、路径顺序、避障空走和基础累计 E。
5. 当前外部 NPZ 已支持每个 XYZ 点对应的累计 E，格式为 `layer_0000_R_E` 等伴随数组。
6. 现有纤维 JSON 是 XY 路径模板，不是曲面参数文件，也不应直接加入 Z、E、A/B/C 或 Core 动作。

因此，第一版落地方案应采用：

```text
Prusa 平面切片
    ↓
曲面路径映射器（新增）
    ↓
E 重新分配与可打印性检查（新增）
    ↓
保持现有 NPZ / JSON 约定输出
```

这样可以先验证曲面沉积逻辑，不需要马上改写 Prusa 的完整路径规划器。

## 3. 输入文件与职责

### 3.1 STL：几何拓扑参考

STL 在曲面模式下承担以下职责：

- 提供打印区域的 XY 投影；
- 提供蜂窝孔洞和蜂窝壁的拓扑；
- 提供外轮廓和内部边界；
- 提供平面基准层和底部结构参考；
- 提供路径数量、顺序和需要保留的材料区域。

STL 中原本的顶部 Z 高度不再直接决定最终打印顶部。曲面模式下，最终 Z 由曲面参数和层进度共同决定。

建议 STL 的几何边界满足：

- 外边界沿完整蜂窝单元或闭合边界路径收边；
- 不把蜂窝网格硬裁成会产生半个六边形的矩形框；
- 内部蜂窝孔洞边界闭合；
- 底部若要保留平面蜂窝，应保证底部路径在第一阶段为平面。

### 3.2 现有纤维 JSON：保持不变

现有纤维 JSON 继续只提供与打印平面相同坐标系下的 XY 路径模板，例如：

```json
[
  [[10.0, 20.0], [11.0, 20.5], [12.0, 21.0]],
  [[30.0, 15.0], [31.0, 16.0]]
]
```

它不负责提供：

- 曲面 Z；
- 层号；
- 机器人姿态；
- 累计 E；
- CUT、等待、回抽、复位等 Core 动作。

曲面映射应作用于统一的沉积路径层，而不是修改纤维 JSON 的格式。

### 3.3 新增曲面参数文件：`graded_surface_v1`

建议新增独立的曲面参数 JSON。第一版先支持参数化双正弦曲面，不要求 Rhino 导出完整网格。

```json
{
  "format": "graded_surface_v1",
  "units": "mm",
  "coordinate_system": {
    "plane": "XY",
    "build_axis": "Z",
    "origin": "stl_xy_min"
  },
  "domain": {
    "mode": "stl_projection",
    "boundary": "stl_outer_contour",
    "edge_policy": "closed_perimeter"
  },
  "surface": {
    "type": "double_sine_product",
    "amplitude_mm": 0.8,
    "wavelength_x_mm": 40.0,
    "wavelength_y_mm": 50.0,
    "phase_x_rad": 0.0,
    "phase_y_rad": 0.0,
    "z_reference_mm": 0.0
  },
  "progression": {
    "mode": "height",
    "transition": "smoothstep",
    "flat_fraction": 0.20,
    "stage_marks": [
      {"name": "flat", "alpha": 0.00},
      {"name": "slight", "alpha": 0.20},
      {"name": "medium", "alpha": 0.45},
      {"name": "near_final", "alpha": 0.75},
      {"name": "final", "alpha": 1.00}
    ]
  },
  "printability": {
    "max_slope": 0.25,
    "max_layer_delta_mm": 0.20,
    "min_support_overlap_mm": 0.10,
    "max_volumetric_flow_mm3_s": 8.0,
    "min_opening_mm": 2.0
  }
}
```

曲面高度函数定义为：

\[
H(x,y)=A\sin\left(\frac{2\pi x}{\lambda_x}+\phi_x\right)
       \sin\left(\frac{2\pi y}{\lambda_y}+\phi_y\right)
\]

其中 `A`、`wavelength_x`、`wavelength_y` 和相位均以毫米或弧度表示。

## 4. 曲面边界与坐标映射

### 4.1 曲面域必须服从 STL 投影

曲面不能单独使用一个与 STL 尺寸不同的矩形域。正确做法是：

1. 将 STL 投影到 XY 平面；
2. 读取 STL 的外轮廓和内部孔洞；
3. 将曲面参数映射到该投影域；
4. 对超出 STL 域的曲面点直接裁剪或拒绝；
5. 对外边界路径使用闭合边界策略；
6. 不为了保持方形外框而切断完整六边形单元。

### 4.2 蜂窝拓扑不能随曲面变形

对于每个路径点：

- `x`、`y` 保持原始 STL/Prusa 路径坐标；
- 只计算新的 `z`；
- 同一蜂窝网格的所有层使用同一组 XY 点和边连接关系；
- 外边界使用同一套闭合边界路径；
- 禁止按高度重新生成一套不同的蜂窝网格。

这一步是避免六边形失真、边界错位和层间架空的关键。

## 5. 渐变曲率沉积映射

对 Prusa 的平面沉积点 `p=(x,y,z_flat)`，第 `k` 层的目标高度为：

\[
z_k(x,y)=z_{flat,k}+\alpha_k H(x,y)
\]

其中 `alpha_k` 由层索引或实际 Z 高度确定，并且应平滑变化：

```text
底部平面层：        alpha = 0.00
轻微曲率阶段：      alpha ≈ 0.20
中等曲率阶段：      alpha ≈ 0.45
接近最终阶段：      alpha ≈ 0.75
完整曲面阶段：      alpha = 1.00
```

`alpha` 不应在两个阶段之间突然跳变，推荐使用 `smoothstep` 或单调 C2 插值。

推荐的层分配方式：

1. 底部保留一段平面蜂窝层，保证首层附着和基准稳定；
2. 在过渡层中逐渐提高 `alpha`；
3. 曲率增量由相邻层共同承担，不能把最终高度一次性放到最后一层；
4. 同一蜂窝路径的边界点和内部点都必须执行相同的曲面映射；
5. 外边界不得因为曲面映射而向外悬空。

## 6. Prusa 后端之后的新增处理器

### 6.1 推荐模块划分

建议新增一个项目模块，例如：

```text
kuka_slicer/surface_map.py
```

该模块至少包含：

- 曲面 JSON 读取和版本校验；
- STL XY 域校验；
- `H(x,y)` 计算；
- `alpha(layer_index, z)` 计算；
- 路径重采样；
- XYZ 曲面映射；
- 三维弧长计算；
- E 重新分配；
- 层间支撑和边界检查。

推荐调用位置：

```text
slice_mesh_to_job_with_prusa(...)
        ↓
ExternalSourceJob
        ↓
apply_surface_map(job, surface_config, mesh_projection)
        ↓
validate_curved_job(job, surface_config)
        ↓
write_external_source_npz(job, output_npz)
```

### 6.2 路径点处理顺序

曲面后处理不应只修改路径的首尾点。每条沉积路径都应按以下顺序处理：

1. 读取原始 XYZ 路径和原始累计 E；
2. 按 XY 或三维弧长重新采样，保证曲面波形不会被稀疏点列丢失；
3. 对每个采样点计算曲面 Z；
4. 检查相邻点的 `dz`、坡度和曲率；
5. 保持路径闭合状态、路径顺序和材料角色；
6. 重新计算该路径的累计 E；
7. 对空走路径使用安全高度，不把空走误当成沉积曲面路径；
8. 保留 Prusa 原有 motion order 和 travel 关系。

第一版建议喷嘴方向保持竖直，只修改 XYZ；等 XYZ 曲面沉积稳定后，再考虑按照曲面法向生成 A/B/C 姿态。

## 7. 挤出量 E 的分配原则

曲面高度由 Z 路径决定，不能只靠增大挤出量制造曲率。E 的作用是补偿三维路径长度和实际丝材体积。

对相邻曲面点 `p_j` 和 `p_{j+1}`：

\[
ds_{3D}=\|p_{j+1}-p_j\|
\]

若丝材截面积为：

\[
A_f=\frac{\pi d_f^2}{4}
\]

目标沉积截面积近似为：

\[
A_b=w_{eff}h_{eff}
\]

则本段挤出量增量为：

\[
\Delta E_j=\frac{A_b\,ds_{3D}}{A_f}\,s_{flow}
\]

实现上可以先使用 Prusa 的平面累计 E，再按三维和平面弧长比例修正：

\[
\Delta E_{curved}
\approx
\Delta E_{prusa}\frac{ds_{3D}}{ds_{XY}}
\]

之后再加入局部层厚、有效线宽、速度和流量限制。

必须遵守：

- E 是每条路径每个点的单调累计值；
- `_E` 数组与对应 XYZ 路径点数完全一致；
- 不能用 E 的变化替代 Z 高度变化；
- 不能在有空走的路径上累计沉积 E；
- E 修正后仍要检查最大体积流量；
- 旧的消费者没有 `_E` 时仍可回退到原有 `e_per_mm` 逻辑。

## 8. 现有输出格式保持不变

曲面功能不应破坏当前纤维 JSON 或 External Source NPZ 契约。

### 8.1 External Source NPZ

仍然使用：

```text
layer_0000_R
layer_0000_F
layer_0000_T
layer_0000_R_E
```

其中：

- `R`：树脂/沉积路径；
- `F`：纤维路径；
- `T`：非沉积空走路径；
- `_E`：对应沉积路径的逐点累计 E。

路径数组可以继续使用：

```text
[path_count, max_points_per_path, 3]   -> [x, y, z]
[path_count, max_points_per_path, 6]   -> [x, y, z, a, b, c]
```

第一版曲面模式建议继续输出 `[x,y,z]`，喷嘴保持竖直。后续加入姿态后才扩展到 `[x,y,z,a,b,c]`。

NPZ 的 `meta` 应新增曲面记录，但不改变原有键：

```json
{
  "surface": {
    "enabled": true,
    "format": "graded_surface_v1",
    "type": "double_sine_product",
    "amplitude_mm": 0.8,
    "wavelength_x_mm": 40.0,
    "wavelength_y_mm": 50.0,
    "alpha_range": [0.0, 1.0],
    "mapping_stage": "post_prusa"
  }
}
```

### 8.2 下游 Core 的约束

下游 Core 可以继续执行平滑、七阶参数化采样和机器人动作处理，但必须遵守：

- 不用 UI 的平面层高重新覆盖源路径 Z；
- 不把曲面 Z 当作普通层高重新量化成平面；
- 平滑和重采样要在 XYZ 曲线基础上执行；
- 如果使用姿态，姿态计算应在曲面法向检查之后进行；
- 现有 JSON、NPZ 字段和旧消费者保持兼容。

## 9. 可打印性检查

曲面路径输出前必须自动拒绝以下情况：

### 几何检查

- 曲面域超出 STL XY 投影；
- 外边界不闭合；
- 蜂窝拓扑在层间发生 XY 错位；
- 六边形单元被裁成无法闭合的半单元；
- 上层边界超出下层支撑范围；
- 顶部孔洞被连续填充封闭；
- 外侧出现不应存在的孔洞或断面。

### 层间检查

- 相邻层的局部高度差过大；
- 相邻沉积路径之间存在不可接受的垂直间隙；
- 曲率增加速度超过允许的层间沉积能力；
- 末端曲率突然跳变；
- 路径点间距过大导致曲面折线化。

### 工艺检查

- 局部坡度超过打印机和材料允许范围；
- 体积流量超过挤出系统上限；
- E 非有限、非单调或与路径点数不一致；
- 曲面路径的三维弧长与速度设置不匹配；
- 空走路径穿过已沉积曲面；
- 起始层无法在平面底部稳定附着。

## 10. 推荐实现阶段

### 阶段一：低幅值验证

- 只支持参数化双正弦曲面；
- 保持喷嘴竖直；
- 使用 Prusa 平面路径；
- 由后处理器修改所有沉积点的 Z；
- 关闭会封闭顶部蜂窝孔洞的顶层实心填充；
- 生成显式 `_E`；
- 先打印低幅值、少周期、少层数试件。

### 阶段二：渐变曲率和边界

- 增加 `alpha(z)` 平滑过渡；
- 增加 STL 投影域和闭合外边界检查；
- 处理不规则六边形边界和内部孔洞；
- 增加层间支撑、坡度、曲率和流量检查；
- 在 UI 中增加曲面 JSON 上传和参数预览。

### 阶段三：内核级集成

- 将曲面映射从 Prusa 后处理器移入统一路径层；
- 让 Prusa 输出阶段直接接受非平面路径或曲面约束；
- 保留 Prusa 的轮廓、填充、避障空走和 E 计算能力；
- 必要时加入曲面法向和 A/B/C 姿态；
- 增加曲面专用预览和仿真。

## 11. 最终推荐流程

```mermaid
flowchart TD
    A[STL 蜂窝模型] --> B[提取 XY 投影、蜂窝拓扑和闭合外边界]
    C[graded_surface_v1 JSON] --> D[生成双正弦目标高度场 H(x,y)]
    B --> E[Prusa 平面切片]
    E --> F[获得 XYZ 路径、累计 E、角色和空走顺序]
    D --> G[按层计算 alpha(z)]
    F --> H[曲面路径映射]
    G --> H
    H --> I[三维弧长与 E 重新分配]
    I --> J[边界、层间接触、坡度、孔洞和流量检查]
    J --> K[保持现有 External Source NPZ 输出]
    K --> L[下游 Core 平滑、采样和机器人执行]
```

最终应把曲面模式理解为：

```text
STL = 蜂窝拓扑与 XY 支撑边界
曲面 JSON = 最终高度场与曲率进度
Prusa = 平面路径、顺序和基础 E
曲面后处理 = XYZ 映射、E 修正和可打印性约束
NPZ = 保持现有接口的曲面轨迹
```

File: docs/姿态偏移误差与树脂沉积问题交接.md
# 曲面打印姿态偏移与树脂沉积问题交接

版本：2026-09-19
适用项目：`F:\CodeX_ws\kuka_slicer` 及离线 Core 导出链路

## 1. 问题摘要

实际打印曲面后观察到：

- 从曲率开始出现的层起，树脂外轮廓沿当前曲面法向投影到打印平面的 X/Y 分量方向，逐渐向零件内部偏移。
- 早期层约 1.5 mm，后续约 2 mm；偏移随层/曲率增大。
- 内部蜂窝树脂路径也有同样特征。中心处相邻两条树脂路径分别向各自法向投影方向分开，产生明显缝隙。
- 纤维路径相对准确，问题主要集中在树脂沉积。
- 平面或低曲率区域不明显，曲面姿态变化后才明显。

用户已确认：

- NPZ 中 XYZ 表示 TCP 位置。
- KUKA 中 Tool 已正确设置。
- 树脂 TCP 定义为喷嘴圆形出料平面的圆心，而不是沿喷嘴轴线延长后的点。
- 更认可“树脂喷嘴压入曲面不足/有效法向间隙过大”这一方向。

当前结论不是“已证明 TCP 错误”，而是：优先验证树脂沉积几何/法向距离偏置；不要先在切片器里加入固定 XY 补偿。

## 2. 几何解释

设规划路径点为 `p`，曲面单位法向为 `n=(nx,ny,nz)`，实际树脂沉积中心相对规划点有法向偏置 `d`：

```text
p_actual = p + d * n
Δx = d * nx
Δy = d * ny
```

若偏移方向始终接近曲面法向的 XY 投影，最直接的解释是法向距离偏置，而不是普通全局 XY 平移。中心两条蜂窝路径的法向投影方向相反时，两条路径会分别向外分开。

必须区分：

1. TCP：喷嘴圆形出料面圆心（用户定义的 KUKA Tool TCP）。
2. 喷嘴实际轴线：出料圆面法向；TCP 点正确不代表轴线方向正确。
3. 树脂实际沉积中心：固化后树脂道截面中心。
4. 曲面接触中心：树脂与曲面实际接触区域的中心。

层高必须考虑，但世界 Z 层高、曲面法向层间距和树脂截面中心高度不是同一个量。

## 3. 已分析 NPZ 的证据

分析文件：

```text
C:\Users\caRRot\Downloads\09-18-曲面-10mm (1).npz
SHA256: EAD4B8588E6624A8C2F17042DEA073D582970EEF1B29599020765D4B4DED14BF
```

概要：总行数 3,017,600；`preview_layer_index` 为 0–19；存在 `x/y/z/a/b/c/e`；最终文件中主要树脂轨迹为 `tool_id=1`，另一工具为 `tool_id=2`。现场 Tool 编号必须结合上位机实际映射确认，不能只根据离线源码旧约定推断。

`print_job_manifest` 表明：

```text
pose_mode = surface_normal_xyzabc
abc_convention = KUKA_AZ_BY_CX
default_abc_policy = fallback_only_never_override_xyzabc
```

### 3.1 离散直线连接误差

对树脂打印段按层和 `path_id` 分组，使用连续相邻有效点计算：

- 连续点间距约 `0.04–0.048 mm`。
- 第 4 层弦高误差 99% 约 `0.00080 mm`，最大约 `0.00550 mm`。
- 第 5 层弦高误差 99% 约 `0.00072 mm`，最大约 `0.00526 mm`。
- 第 4 层 XY 中点偏差 99% 约 `0.0032 mm`，最大约 `0.0212 mm`。
- 第 5 层 XY 中点偏差 99% 约 `0.0029 mm`，最大约 `0.0203 mm`。

结论：最终 NPZ 点密度足够高，离散点之间按直线连接的理论误差约 `0.001–0.02 mm`，远小于实物的 `1.5–2 mm`，不是主要原因。

### 3.2 姿态倾角

按 KUKA A(Z)-B(Y)-C(X) 约定，将树脂 ABC 换算为工具轴相对世界 Z 的倾角：

| 层 | 倾角中位数 | 最大值 |
|---:|---:|---:|
| 1 | 0° | 0° |
| 2 | 0.34° | 0.70° |
| 3 | 1.22° | 2.53° |
| 4 | 2.41° | 5.11° |
| 5 | 3.79° | 8.05° |
| 6 | 5.09° | 10.94° |
| 7 | 6.22° | 13.42° |
| 8 | 6.96° | 15.14° |
| 9/10 | 7.27° | 15.79° |

若偏移完全由法向距离 `d` 引起：`|ΔXY| = d * sin(倾角)`。单边 1 mm 偏移在 5.1°、8.0°、15.8° 时分别需要约 11.2 mm、7.2 mm、3.7 mm 的等效法向距离。由此可见：方向符合，但不能仅用 0.25–0.5 mm 层高解释 1.5–2 mm；还要考虑姿态误差、工具几何、接触/铺展和局部测量位置。

### 3.3 挤出量证据

当前树脂计算默认：

```text
规划宽度 = 2.0 mm
层高 = 0.5 mm
挤出倍率 = 1.0
线材直径 = 1.75 mm
理论截面积 = 2.0 * 0.5 = 1.0 mm²
理论 E/mm ≈ 0.416
```

该 NPZ 树脂连续打印段的 `ΔE/Δ路径长度` 中位数约 `0.395`，比理论值低约 5%。这支持“可能有轻微欠挤出”，但不支持“挤出量不足几倍”。欠挤出通常先造成树脂道变窄和边缘收缩，不会单独让中心线偏移 1.5–2 mm。

## 4. 因素排序

### 高优先级

1. 树脂喷嘴出料面到曲面的有效法向间隙过大（压入不足）。
2. 树脂实际沉积中心相对 TCP/规划曲面的法向距离偏置。
3. 树脂喷嘴轴线相对 Tool 方向存在角度误差。
4. 现场使用的树脂 `$TOOL` 或换头后映射与标定不一致。
5. 树脂挤出压力、铺展和曲面接触改变了沉积中心。

### 中优先级

6. 曲面法向映射、姿态解释或局部姿态平滑存在树脂专属问题。
7. 层间距使用世界 Z 而不是局部曲面法向距离。
8. 喷嘴受力、机械挠曲或树脂黏度随姿态变化。

### 低优先级/已基本排除

9. 打印平面原点或全局 XY 固定偏移：不符合沿法向投影、曲率增大后出现、纤维相对准确的特征。
10. NPZ 相邻点直线连接误差：已由 `0.001–0.02 mm` 量化排除为主因。

## 5. 应测量的参数

在平面和曲面截面上分别测量：

```text
h_layer  = 相邻树脂层沿局部曲面法向的实际间距
w_bead   = 固化后树脂道宽度
h_bead   = 固化后树脂截面高度
A_actual = 固化后树脂截面真实面积
```

矩形近似时 `A_actual ≈ w_bead * h_bead`；优先使用显微截面真实面积。E/mm 应由实际截面积反推，而不是仅由“2 mm 喷嘴直径”决定。2 mm 是几何参考，不自动意味着要增加 E。

如果只考虑半层高 `0.25 mm` 的法向中心偏置，在最大倾角 15.8° 时 XY 投影约 `0.07 mm`；完整 `0.5 mm` 也约 `0.14 mm`。因此当前 1.5–2 mm 现象不能仅归因于层高。

## 6. 推荐实测方案

### 6.1 树脂 Tool 干运行固定点测试

1. 切换到树脂 Tool。
2. 保持 TCP XYZ 在空间同一点。
3. 只改变实际打印中使用的 ABC（0°、约 5°、10°、15°）。
4. 用激光点、硬质针尖、可擦除笔或千分表记录出料面圆心。
5. 对纤维 Tool 做同样测试。

出料面圆心移动，说明 TCP 位置/Tool 几何/现场 Tool 选择有问题；圆心稳定但轴线方向不对，说明 Tool 方向有问题；干运行准确而挤出后才偏，重点查间隙、压力、铺展和材料接触。

### 6.2 平面单线截面标定

在平面基板上只打印一条树脂线，保持姿态固定，测试当前间隙、`+0.2 mm`、`+0.5 mm`、`-0.2 mm`。测量宽度、截面高度、截面中心、单位长度 E，建立“间隙—宽度—中心—E/mm”关系。

### 6.3 曲面三倾角单线测试

在约 5°、10°、15° 的已知法向位置关闭复杂蜂窝，只打印单条树脂线。测理论路径到树脂截面中心的 XY 偏移 `s`，计算：

```text
d_fit = s / sin(倾角)
```

`d_fit` 稳定说明固定法向距离偏置；随速度/方向变化说明压力、拖拽或流变参与；方向随法向翻转说明沉积几何问题；方向固定在世界坐标则优先查 Tool/Base/机械误差。

### 6.4 挤出倍率矩阵

在同一曲面局部、同一姿态和路径上，仅改变倍率 `0.8、1.0、1.1、1.2`，保持速度、加速度、TCP 和间隙不变。宽度变化但中心不变，说明 E 不是主要位置误差；宽度和中心同时变化，说明挤出压力/铺展与间隙耦合；各倍率中心都同样偏，优先修正 Tool/间隙。

### 6.5 树脂/纤维同点对照

在相同曲面、姿态和层位置分别打印单条树脂线与纤维线；记录实际 KUKA `$TOOL` 编号和上位机 tool ID 映射。

## 7. 喷嘴轴线标定

用户的 TCP 是出料圆面圆心，因此还需单独标定轴线：在圆面确定圆心 `C`，在圆周取两个不共线点 `X/Y`，计算 `n = normalize((X-C) × (Y-C))`，按实际出料方向选择正负，并使用 KUKA Tool 方向标定流程写入。之后做固定 TCP 点、多姿态旋转测试，确认圆心不漂移、轴线按预期旋转。

## 8. 代码交接状态

相关文件：

- `kuka_slicer/ui_server.py`
- `kuka_slicer/slicer.py`
- `packages/offline_path_planner/src/my_project/external_npz_preprocessor/external_npz_preprocessor/converter.py`
- `packages/offline_path_planner/src/my_project/external_npz_preprocessor/external_npz_preprocessor/source_gcode.py`
- `packages/offline_path_planner/src/my_project/external_npz_preprocessor/external_npz_preprocessor/process_params.py`

已完成的相关工作：

- 主 UI 的零件 XY 按“零件形状中心相对打印平面原点”处理。
- Primeline XY 按“Primeline 起点相对打印平面原点”处理。
- 普通 Prusa、Core、共形蜂窝统一相关坐标语义。
- 预览显示打印平面原点和零件原点。
- Primeline 参数兼容当前字段与旧 `_mm` 别名；已验证 `X=33、Y=44` 可生成对应 Core 命令。
- 原生 Prusa G-code 与主预览路径 XY 平移同步。

重要参数名：

```text
core_part_position_x
core_part_position_y
core_primeline_position_x
core_primeline_position_y
core_resin_layer_height
core_resin_extrusion_scale
core_resin_e_override
core_max_tcp_orientation_speed
```

当前验证边界：Python 编译检查和共形蜂窝 Core 导出相关测试已通过；尚未通过现场干运行/截面测量证明法向间隙偏置或树脂挤出耦合中的具体哪一个是唯一主因。

## 9. 下一位 agent 的工作顺序

1. 读取本文件并确认指定 NPZ SHA256。
2. 先采集实际树脂 Tool 编号、树脂/纤维 Tool 对照、固定 TCP 多姿态点位、5°/10°/15° 单线结果。
3. 由截面照片或测量表计算 `w_bead`、`h_bead`、`A_actual`、`d_fit`。
4. 若是固定法向距离偏置，设计沿局部工具/曲面法向的补偿；不要使用固定世界 XY 补偿。
5. 若是 E/mm，按实际截面积校准 `core_resin_e_override` 或倍率，并复测中心位置，避免用过挤出“填缝”。
6. 若是 Tool 方向/位置，优先修正 KUKA Tool 和现场 tool 映射，再重新导出/注入 NPZ。

## 10. 禁止直接采取的做法

- 不要给所有树脂 XY 直接加固定 `+1.5/+2.0 mm`。
- 不要只因喷嘴直径 2 mm 就大幅增加 E/mm。
- 不要把树脂和纤维共用的公共坐标错误当作唯一解释。
- 不要把 NPZ 相邻点直线误差当作 1.5–2 mm 偏移的主因。
- 没有记录实际 Tool、速度、间隙和局部倾角前，不要比较不同样件并下结论。
